Repository: miosync-masa/lambda3-melting-criterion

# Λ³-Based Lindemann Melting Criterion: A Unified Framework

## Overview

This repository contains the complete computational framework and datasets supporting our manuscript on **physically-derived Lindemann melting criterion** based on the Λ³ (Lambda-cubed) energy density ratio theory.

We demonstrate that:
1. **Thermal softening** of elastic moduli follows a universal Λ³ exponential decay across 7 elemental metals
2. **Lindemann parameters** can be predicted from first principles using Debye-elastic theory with structure-dependent shear softening
3. **Nanoparticle melting** follows Gibbs-Thomson law (1/r) in the surface-dominated regime (r ≥ 3 nm)

**Manuscript**: [To be added upon acceptance]  
**Authors**: Masamichi Iizumi (Miosync Inc.) 
**Journal**: Nature Materials (under preparation)

---

## Repository Structure
```
lambda3-melting-criterion/
├── data/
│   ├── lindemann_parameters_literature.csv    # SI-3: Experimental δ_L with sources
│   ├── lindemann_physical_results.csv         # SI-4: Born-struct predictions
│   ├── material_summary.csv                   # SI-2: Λ³ fitted parameters
│   ├── nanoparticle_melting_gibbs_thomson.csv # SI-6: Size-dependent melting
│   └── thermal_properties.csv                 # SI-2: E(T) raw data
├── code/
│   ├── lindemann_predictor.py                 # SI-4: Lindemann criterion derivation
│   ├── gibbs_thomson_analysis.py              # SI-6: Nanoparticle analysis
│   └── lambda3_thermal_softening.py           # SI-2: Thermal softening fits
├── supplementary_information/
│   └── SI-1_Overview.md                       # SI-1: Methods and conventions
├── figures/                                    # Generated figures
├── README.md
├── requirements.txt
└── LICENSE
```

---

# Clone the repository
git clone https://github.com/[username]/lambda3-melting-criterion.git
cd lambda3-melting-criterion

## Usage

### 1. Λ³ Thermal Softening Analysis (SI-2)

Fits Young's modulus temperature dependence E(T)/E₀ = exp[-λ_eff α ΔT] for 7 metals:
```bash
python code/lambda3_thermal_softening.py
```

**Output**:
- `Lambda3_individual_fits.png` - Material-by-material E(T) fits
- `Lambda3_fitted_parameters.csv` - Fitted λ_base and κ values

**Key Results**:
- All materials: Residual < 2.1%
- Mean accuracy: 1.0% (FCC), 1.3% (BCC), 1.2% (HCP)

---

### 2. Lindemann Criterion Prediction (SI-4)

Derives Lindemann parameters from Debye-elastic theory with Born-type shear softening:
```bash
python code/lindemann_predictor.py
```

**Output**:
- `lindemann_physical_results.csv` - Predicted vs experimental δ_L

**Key Results**:
- Baseline (harmonic): Mean error 69.9%
- Born-struct rule: Mean error **5.4%**

**Structure-dependent shear retention factors (f_G)**:
- BCC: 0.027
- FCC: 0.101
- HCP: 0.137

---

### 3. Nanoparticle Melting Analysis (SI-6)

Validates Gibbs-Thomson law (ΔT_m/T_m ∝ 1/r) for 7 metallic nanoparticles:
```bash
python code/gibbs_thomson_analysis.py
```

**Output**:
- `nanoparticle_piecewise_fit_english.png` - Size-dependent melting curves
- CSV with fitted parameters (a, b, R²)

**Key Results**:
- r ≥ 3 nm: Classical 1/r law (R² = 0.77–0.95)
- r < 3 nm: Edge effects require 1/r² correction

---

## Data Description

### `thermal_properties.csv`
Temperature-dependent material properties for 7 metals (Fe, W, Cu, Al, Ni, Ti, Mg):
- **Columns**: Material, T_K, T_C, alpha_1e-6, E_GPa, sigma_y_MPa, Notes
- **Source**: Compiled from ASM Handbook, ultrasonic measurements, DFT calculations

### `material_summary.csv`
Λ³ model parameters and material constants:
- **Columns**: Material, Structure, Tm_K, lambda_base, kappa, residual_percent, ...
- **Usage**: SI-2 Table 1

### `lindemann_parameters_literature.csv`
Experimental Lindemann melting parameters with literature sources:
- **Columns**: Material, Structure, Tm_K, delta_L_exp, delta_L_definition, Method, Source, ...
- **Usage**: SI-3 validation

### `lindemann_physical_results.csv`
Born-struct predictions vs experimental values:
- **Columns**: Material, Struct, δ_exp, fG_struct, δ_pred, Error_%
- **Usage**: SI-4 Table 1

### `nanoparticle_melting_gibbs_thomson.csv`
Size-dependent melting temperatures for nanoparticles:
- **Columns**: Material, Radius_nm, Tm_K, Tm_bulk_K, Tm_ratio, Delta_Tm_ratio, Source_Notes
- **Materials**: Au, Ag, Cu, Al, Fe, Pt, Pb
- **Usage**: SI-6 Gibbs-Thomson validation

---

## Key Findings

### 1. Thermal Softening (Λ³ Model)
All 7 metals follow exponential decay with material-specific parameters:
- **FCC metals**: Highest accuracy (0.7% mean residual)
- **Mg anomaly**: Extreme anharmonicity (κ ≈ 38) due to low Debye temperature

### 2. Lindemann Criterion
Structure-dependent shear softening at melting:
- **BCC**: 97% shear loss (f_G = 0.03)
- **FCC**: 90% shear loss (f_G = 0.09)
- **Prediction accuracy**: 5.4% mean error (vs 70% for harmonic approximation)

File: data/raw/lindemann_parameters_literature.csv
Material,Structure,Tm_K,delta_L_exp,delta_L_definition,Method,Source_Primary,Source_Year,Notes
Fe,BCC,1811,0.18,r_nn,Theoretical phonon-instability model,Kuramoto+ J. Phys. Soc. Jpn,2010,δ=0.183 for BCC metals
W,BCC,3695,0.16,r_nn,Lindemann rule (theory),Minakov & Levashov Phys. Rev. B,2015,BCC range 0.15-0.18
Cu,FCC,1357,0.1,r_nn,Lattice-dynamics (converted from a-basis),Shapiro Phys. Rev. B,1970,Original: 0.071 vs a; converted to r_nn
Al,FCC,933,0.1,r_nn,Lattice-dynamics (converted from a-basis),Shapiro Phys. Rev. B,1970,Original: 0.071 vs a; converted to r_nn
Ni,FCC,1728,0.11,r_nn,Lattice-dynamics (converted from a-basis),Shapiro Phys. Rev. B,1970,Original: 0.078 vs a; converted to r_nn
Ti,HCP,1941,0.1,r_nn,Lindemann criterion (Debye),Vopson+ Solid State Comm,2020,HCP δ≈0.10; Ti is α-HCP at low T
Mg,HCP,923,0.117,r_nn,First-principles/MD,Kavarnadze+ Phys. Status Solidi B,2023,Ab initio calculation for HCP Mg

File: data/raw/nanoparticle_melting_gibbs_thomson.csv
Material,Radius_nm,Tm_K,Tm_bulk_K,Tm_ratio,Delta_Tm_ratio,Source_Notes
Au,2.0,450,1337,0.337,0.663,Buffat & Borel 1976
Au,3.0,521,1337,0.390,0.610,Dick et al. 2002
Au,4.0,854,1337,0.639,0.361,Dick et al. 2002
Au,5.0,950,1337,0.711,0.289,Multiple studies
Au,10.0,1150,1337,0.860,0.140,TEM/DSC
Au,15.0,1250,1337,0.935,0.065,TEM/DSC
Au,20.0,1300,1337,0.972,0.028,TEM/DSC
Pb,2.0,390,601,0.649,0.351,Theory 2021+
Pb,5.0,465,601,0.774,0.226,450-480K median
Pb,5.0,443,601,0.737,0.263,Takagi 1954 (film)
Pb,10.0,565,601,0.940,0.060,555-575K median
Ag,5.0,936,1234,0.759,0.241,Experimental
Ag,8.0,1084,1234,0.878,0.122,Experimental
Ag,12.0,1134,1234,0.919,0.081,Experimental
Ag,20.0,1159,1234,0.939,0.061,Experimental
Cu,2.0,963,1357,0.710,0.290,MD/Experiment
Cu,4.0,1050,1357,0.774,0.226,MD/Experiment
Cu,5.0,1207,1357,0.889,0.111,MD/Experiment
Cu,10.0,1289,1357,0.950,0.050,MD/Experiment
Al,2.0,440,933,0.472,0.528,MD simulation
Al,3.0,500,933,0.536,0.464,MD simulation
Al,4.0,600,933,0.643,0.357,MD simulation
Al,8.0,900,933,0.965,0.035,Sun & Simon 2007
Pt,2.0,1173,2041,0.575,0.425,ScienceDirect 2019
Pt,20.0,1947,2041,0.954,0.046,ACS Nano Lett. 2012
Pt,30.0,2005,2041,0.982,0.018,ACS Nano Lett. 2012
Fe,3.0,1100,1811,0.607,0.393,MD simulation
Fe,5.0,1200,1811,0.663,0.337,MD simulation
Fe,15.0,1780,1811,0.983,0.017,MD simulation

File: data/raw/thermal_properties.csv
Material,T_K,T_C,alpha_1e-6,E_GPa,sigma_y_MPa,Notes
Fe,300,27,11.8,210,"250-300","Room temperature (mild steel)"
Fe,400,127,13.0,190,"200-240","~80-90% strength retained"
Fe,473,200,13.5,180,220,"Peak strength region for some steels"
Fe,600,327,14.5,160,150,"<50% of RT strength"
Fe,800,527,16.7,"<140","Tens of MPa","Severe softening"
Fe,1000,727,15.0,"<100","<50","Near austenite region"
Fe,1043,770,13.6,,"","Curie point (magnetic transition) - α dips"
Fe,1180,907,15.6,,"","High-temperature expansion"
Fe,1811,1538,,,"0","Melting point"
Cu,300,27,16.5,120,"40-70","Annealed pure copper (OFHC)"
Cu,373,100,17.5,120,"38-66","~5% strength drop"
Cu,500,227,18.5,105,30,"Rapid softening begins"
Cu,600,327,19.0,100,10,"Severe weakening"
Cu,650,377,19.5,95,"<20","Near practical usage limit"
Cu,1000,727,20.0,70,"<10","Approaching quasi-liquid"
Cu,1357,1084,,0,0,"Melting point"
Al,300,27,23.0,69,"20-30","Pure Al (annealed)"
Al,373,100,23.5,66,15-20,"Rapid weakening"
Al,500,227,25.0,60,"<10","Essentially zero strength (>0.5 Tm)"
Al,600,327,25.5,50,"<5","Quasi-liquid behavior"
Al,700,427,26.0,45,"<2","Near-molten state"
Al,933,660,,0,0,"Melting point"
Ni,299,26,13.3,205,100-110,"Room temperature (annealed Ni200)"
Ni,373,100,13.7,200,170,"High strength retention"
Ni,473,200,14.2,192,115,"Moderate softening"
Ni,644,371,15.0,180,85,"Still useful strength"
Ni,773,500,15.5,177,65,"Retained ~60% of RT strength"
Ni,1000,727,16.5,160,40,"High-temperature applications"
Ni,1273,1000,16.9,140,"<20","Near limit for structural use"
Ni,1728,1455,,0,0,"Melting point"
Ti,300,27,8.6,118,250-300,"Pure Ti (α-phase)"
Ti,373,100,8.8,112,170,"Moderate strength loss"
Ti,473,200,9.0,108,115,"Significant softening begins"
Ti,573,300,9.4,102,80,"Rapid strength decline"
Ti,873,600,9.8,85,50,"High-temperature (α-phase limit)"
Ti,1155,882,,,"","α→β transformation (phase change)"
Ti,1941,1668,,0,0,"Melting point"
W,293,20,4.3,400,">500","Room temperature (refractory metal)"
W,500,227,4.6,390,480,"Minimal softening"
W,800,527,4.9,370,450,"Excellent retention"
W,1073,800,5.1,360,500,"Strength inc. slightly noted"
W,1273,1000,5.5,340,300,"Still strong at 1000°C"
W,1473,1200,5.8,320,300,"Practical upper limit for air use"
W,2000,1727,6.5,250,150,"Ultra-high temp applications"
W,3695,3422,,0,0,"Melting point"
Mg,300,27,26.0,45,200,"AZ31 (extruded/rolled) RT"
Mg,373,100,26.5,42,150,"Rapid softening begins"
Mg,473,200,28.0,35,"<100","Severe weakening"
Mg,573,300,29.0,22.5,"<50","Near practical limit (>0.6 Tm)"
Mg,673,400,30.0,12,"<20","Quasi-liquid behavior"
Mg,923,650,,0,0,"Melting point (pure Mg)"
